Repository: viviantran27/PyBaMM

# PyBaMM
Python Battery Mathematical Modelling solves continuum models for batteries, using both numerical methods and asymptotic analysis.

## How do I use PyBaMM?

The easiest way to use PyBaMM is to run a 1A constant-current discharge with a model of your choice with all the default settings:
```python3
model = pybamm.lithium_ion.DFN() # Doyle-Fuller-Newman model
sim = pybamm.Simulation(model)
sim.run()
```
However, much greater customisation is available. It is possible to change the physics, parameter values, geometry, submesh type,  number of submesh points, methods for spatial discretisation and solver for integration (see DFN [script](examples/scripts/DFN.py) or [notebook](examples/notebooks/models/dfn.ipynb)).

Further details on how to customise simulations and add your own models and settings are provided in the [examples and documentation](#examples-and-documentation).

### Examples and documentation

PyBaMM comes with a number of [detailed examples](examples/notebooks/README.md), hosted here on
github. In addition, there is a [full API documentation](http://pybamm.readthedocs.io/),
hosted on [Read The Docs](readthedocs.io). A set of slides giving an overview of PyBaMM
can be found
[here](https://github.com/pybamm-team/pybamm_summary_slides/blob/master/pybamm.pdf).

### Linux

For instructions on installing PyBaMM on Debian-based distributions, please see [here](INSTALL-LINUX.md)

### Windows

We recommend using Windows Subsystem for Linux to install PyBaMM on a Windows OS, for
instructions please see [here](INSTALL-WINDOWS.md)

## Licensing

PyBaMM is fully open source. For more information about its license, see [LICENSE](./LICENSE.txt).

File: pybamm/input/parameters/lithium_ion/positive_electrodes/NMC_UMBL_Tran2025/NMC_ocp_Siegel.csv
# OCP for NMC from Siegel 2022 average of Pulsed current
# sto,ocp [V]
# extra point to avoid extrapolation
0.18,4.6
# experimentally measured data
0.29,4.339634768
0.2925,4.332579778
0.295,4.325747559
0.2975,4.319139884
0.3,4.312726
0.3025,4.306617348
0.305,4.300537233
0.3075,4.294580752
0.31,4.28887707
0.3125,4.283242118
0.315,4.277761396
0.3175,4.27236203
0.32,4.267056938
0.3225,4.26191335
0.325,4.256702088
0.3275,4.251584564
0.33,4.246562769
0.3325,4.241524197
0.335,4.236719807
0.3375,4.231846423
0.34,4.226904725
0.3425,4.222004617
0.345,4.217154461
0.3475,4.212300158
0.35,4.207433589
0.3525,4.202643377
0.355,4.197831362
0.3575,4.19299063
0.36,4.188317008
0.3625,4.18351176
0.365,4.178674019
0.3675,4.173905976
0.37,4.169328223
0.3725,4.164719418
0.375,4.159980813
0.3775,4.155278076
0.38,4.150642259
0.3825,4.145976475
0.385,4.141451726
0.3875,4.136914147
0.39,4.132416927
0.3925,4.127731233
0.395,4.123372427
0.3975,4.118898171
0.4,4.114332872
0.4025,4.110017615
0.405,4.105648733
0.4075,4.10122236
0.41,4.096874573
0.4125,4.092528449
0.415,4.0882098
0.4175,4.084029047
0.42,4.079626454
0.4225,4.075464075
0.425,4.071345501
0.4275,4.06734416
0.43,4.063099076
0.4325,4.058974797
0.435,4.054898605
0.4375,4.050841454
0.44,4.046865398
0.4425,4.042883875
0.445,4.038675843
0.4475,4.034758342
0.45,4.030800273
0.4525,4.026938311
0.455,4.023052564
0.4575,4.01899194
0.46,4.015141943
0.4625,4.011216898
0.465,4.007389518
0.4675,4.003439974
0.47,3.999702362
0.4725,3.9956532
0.475,3.992028764
0.4775,3.988229155
0.48,3.984385875
0.4825,3.98060586
0.485,3.976829337
0.4875,3.973046331
0.49,3.969190807
0.4925,3.96541727
0.495,3.961699654
0.4975,3.958094825
0.5,3.95425822
0.5025,3.950461605
0.505,3.946839668
0.5075,3.943101495
0.51,3.939404894
0.5125,3.935781544
0.515,3.932051502
0.5175,3.928526003
0.52,3.924984089
0.5225,3.921229854
0.525,3.917651163
0.5275,3.914033974
0.53,3.910552747
0.5325,3.907036244
0.535,3.903545567
0.5375,3.900132998
0.54,3.896782104
0.5425,3.893320853
0.545,3.88991043
0.5475,3.886414157
0.55,3.883175037
0.5525,3.879894126
0.555,3.876512283
0.5575,3.873373349
0.56,3.870159427
0.5625,3.867075343
0.565,3.863935493
0.5675,3.860863993
0.57,3.857813141
0.5725,3.854881177
0.575,3.85190417
0.5775,3.849068599
0.58,3.846131243
0.5825,3.843413079
0.585,3.840726691
0.5875,3.837904192
0.59,3.835271506
0.5925,3.83269067
0.595,3.8302413
0.5975,3.827632905
0.6,3.825095882
0.6025,3.822716868
0.605,3.820203151
0.6075,3.817966773
0.61,3.815689959
0.6125,3.813537327
0.615,3.811519604
0.6175,3.809232503
0.62,3.807192644
0.6225,3.805188468
0.625,3.803177251
0.6275,3.801287426
0.63,3.799397031
0.6325,3.797443164
0.635,3.795576166
0.6375,3.793907466
0.64,3.792293326
0.6425,3.790496096
0.645,3.7887296
0.6475,3.787149137
0.65,3.78549333
0.6525,3.784063858
0.655,3.78246032
0.6575,3.780956483
0.66,3.779462347
0.6625,3.778037617
0.665,3.776581978
0.6675,3.775185783
0.67,3.773840729
0.6725,3.772313168
0.675,3.771074655
0.6775,3.769768103
0.68,3.768498698
0.6825,3.767207095
0.685,3.76583666
0.6875,3.764565124
0.69,3.763491667
0.6925,3.762094765
0.695,3.760891702
0.6975,3.759677228
0.7,3.758541865
0.7025,3.757313287
0.705,3.756112288
0.7075,3.755016642
0.71,3.753812522
0.7125,3.752597316
0.715,3.751490598
0.7175,3.750322747
0.72,3.749154636
0.7225,3.748041205
0.725,3.747006383
0.7275,3.745706154
0.73,3.744647419
0.7325,3.743354204
0.735,3.742390865
0.7375,3.741278028
0.74,3.740137186
0.7425,3.738986062
0.745,3.737884681
0.7475,3.736745722
0.75,3.735655437
0.7525,3.734442486
0.755,3.733393509
0.7575,3.73222908
0.76,3.731000454
0.7625,3.729772011
0.765,3.728466857
0.7675,3.727426674
0.77,3.726248741
0.7725,3.725020143
0.775,3.723741157
0.7775,3.722539098
0.78,3.721270879
0.7825,3.720066111
0.785,3.718752839
0.7875,3.717567859
0.79,3.716400103
0.7925,3.715093126
0.795,3.713623591
0.7975,3.712328973
0.8,3.711059041
0.8025,3.709739227
0.805,3.708364479
0.8075,3.707008845
0.81,3.705718221
0.8125,3.704256036
0.815,3.702827044
0.8175,3.701443736
0.82,3.699981403
0.8225,3.69844802
0.825,3.697145665
0.8275,3.695533247
0.83,3.694201139
0.8325,3.692628373
0.835,3.691071812
0.8375,3.689558899
0.84,3.688130013
0.8425,3.686592146
0.845,3.685055982
0.8475,3.683384053
0.85,3.681777764
0.8525,3.680324367
0.855,3.678712893
0.8575,3.677119431
0.86,3.675550125
0.8625,3.673823563
0.865,3.672167884
0.8675,3.670604541
0.87,3.668995334
0.8725,3.667393128
0.875,3.665813531
0.8775,3.664155437
0.88,3.662488056
0.8825,3.66078143
0.885,3.65918473
0.8875,3.657567057
0.89,3.655899636
0.8925,3.654258448
0.895,3.652495704
0.8975,3.650998128
0.9,3.649367149
0.9025,3.647611878
0.905,3.645906267
0.9075,3.644535216
0.91,3.642671504
0.9125,3.641041008
0.915,3.639404861
0.9175,3.637649755
0.92,3.635972107
0.9225,3.6343858
0.925,3.632676391
0.9275,3.630985839
0.93,3.629273162
0.9325,3.627583099
0.935,3.625899344
0.9375,3.624144303
0.94,3.622518449
0.9425,3.620652922
0.945,3.618907621
0.9475,3.617103613
0.95,3.615335459
0.9525,3.613384067
0.955,3.611453431
0.9575,3.609534777
0.96,3.607590192
0.9625,3.605391157
0.965,3.60326393
0.9675,3.600970366
0.97,3.598600894
0.9725,3.595999114
0.975,3.593326664
0.9775,3.590446115
0.98,3.587150847
0.9825,3.583744396
0.985,3.579812826
0.9875,3.575239498
0.99,3.569597811
0.9925,3.561163779
0.995,3.540476437
1,2
